Repository: nernstkizen/shell

File: data/034_Core_SCAL.csv (part 1 of 11)
Unique Private Well ID,Unique Well ID,Project,Project Code,Calibration Set Code,Well Latitude,Well Longitude,Operator Name,Well Name,Offshore Area,Offshore Block Number,Prospect,Basin,Country,State,County,Minimum Geologic Age,Maximum Geologic Age,KB Elevation,Water Depth,Ground Level,Water Depth/Ground Level Units,KB Elevation - Feet,Water Depth - Feet,Ground Level - Feet,KB Elevation - Meters,Water Depth - Meters,Ground Level - Meters,Unique Sample ID,Sample Analytical Group,Public Sample ID,Public Sample Canister ID,Depth,Depth - Log Corrected,Depth Bottom,Depth Units,Depth - Feet,Depth Bottom - Feet,Depth - Meters,Depth Bottom - Meters,Sample Group,Sample Formation,Sample Member,Sample Depositional Environment,Sample Lithology,Sample Type,Sample Orientation,Sample Length,Sample Interval Length,Sample Diameter,Sample Size Units,Sample Weight Oven Dry,Sample Weight Humidity Dry,Sample Weight Air Dry,Sample Weight as Received,Sample Weight Units,Sample Bulk Volume,Sample Grain Volume,Sample Pore Volume,Sample Volume Units,Test Method Code - Dynamic,Test Method - Dynamic,Sample State - Dynamic,Sample State - Static,Porosity (Ambient) - Dynamic,Porosity (Confining Stress) - Dynamic,Porosity Units,Permeability (Ambient) - Dynamic,Permeability (Confining Stress) - Dynamic,Permeability Units,Confining Stress - Dynamic,Confining Stress - Static,Axial Stress - Dynamic,Stress Units - Dynamic,Bulk Density - Dynamic,Grain Density - Dynamic,Density Units,Brine Saturation - Dynamic,Brine Saturation - Static,Brine Saturation Units,Brine Type - Dynamic,Brine Type - Static,Brine Temperature - Dynamic,Brine Temperature units,Brine Resistivity - Dynamic,Brine Resistivity Units,Compressional Velocity - Dynamic,Shear Velocity - Dynamic,Velocity Units - Dynamic,Bulk Modulus - Dynamic,Young's Modulus - Dynamic,Young's Modulus - Static,Shear Modulus - Dynamic,Modulus Units,Poisson's Ratio - Dynamic,Poisson's Ratio - Static,Compressive Strength - Static,Compressive Strength Units,Unconfined Compressive Strength - Dynamic,Unconfined Compressive Strength Units,Unconfined Compressive Strength Notes,Pore Pressure - Static,Pore Pressure Units
INTEGER,STRING,STRING,STRING,STRING,DECIMAL,DECIMAL,STRING,STRING,STRING,INTEGER,STRING,STRING,STRING,STRING,STRING,STRING,STRING,DECIMAL,DECIMAL,DECIMAL,STRING,DECIMAL,DECIMAL,DECIMAL,DECIMAL,DECIMAL,DECIMAL,INTEGER,INTEGER,STRING,STRING,DECIMAL,DECIMAL,DECIMAL,STRING,DECIMAL,DECIMAL,DECIMAL,DECIMAL,STRING,STRING,STRING,STRING,STRING,STRING,STRING,DECIMAL,DECIMAL,DECIMAL,STRING,DECIMAL,DECIMAL,DECIMAL,DECIMAL,STRING,DECIMAL,DECIMAL,DECIMAL,STRING,STRING,STRING,STRING,STRING,DECIMAL,DECIMAL,STRING,DECIMAL,DECIMAL,STRING,INTEGER,INTEGER,INTEGER,STRING,DECIMAL,DECIMAL,STRING,DECIMAL,DECIMAL,STRING,STRING,STRING,DECIMAL,STRING,DECIMAL,STRING,INTEGER,INTEGER,STRING,INTEGER,INTEGER,INTEGER,INTEGER,STRING,DECIMAL,DECIMAL,INTEGER,STRING,INTEGER,STRING,STRING,INTEGER,STRING
10029575,42311341310000,Eagle Ford Shale (Reservoir Characterization/Production Properties),UGV,,28.348131,-98.676039,Petrohawk Operating,Donnell Minerals 366 #1H,,,Lowe Ranch,Gulf Coast,USA,Texas,Mcmullen,"Cretaceous, Late","Cretaceous, Late",,,352,feet,,,352,,,107.29,46812378,1004111100,,,11535.5,11551.5,,feet,11535.5,,3516.02,,Eagle Ford,Eagle Ford Shale,"Eagle Ford Shale, Lower",Basin - Restricted,,PLG,vertical,,,,,,,,,,,,,,GMAT,Geomechanics - Dynamic Mechanical Properties (Triaxial),Fresh State,,0.0741,,fraction,,,,1640,,4000,psi,2.463,,gm/cm<sup>3</sup>,,,fraction,,,70,degrees F,,,15671,8960,feet/sec,4598202,6700887,,2665176,psi,0.257,,,,,,,,
10029798,42311341390000,Eagle Ford Shale (Reservoir Characterization/Production Properties),UGV,,28.229992,-98.657149,Murphy,George Miles #1H,,,Hawkville D1,Gulf Coast,USA,Texas,Mcmullen,"Cretaceous, Late","Cretaceous, Late",,,,feet,,,,,,,46819613,,,,12981,12995.5,,feet,12981,,3956.61,,,,,,,PLG,vertical,,,,,,,,,,,,,,GMAT,Geomechanics - Dynamic Mechanical Properties (Triaxial),Fresh State,,0.0666,,fraction,,,,2980,,3000,psi,2.602,,gm/cm<sup>3</sup>,,,fraction,,,70,degrees F,,,14120,8205,feet/sec,3843722,5879837,,2361294,psi,0.245,,,,,,,,
10029798,42311341390000,Eagle Ford Shale (Reservoir Characterization/Production Properties),UGV,,28.229992,-98.657149,Murphy,George Miles #1H,,,Hawkville D1,Gulf Coast,USA,Texas,Mcmullen,"Cretaceous, Late","Cretaceous, Late",,,,feet,,,,,,,46819613,,,,12981,12995.5,,feet,12981,,3956.61,,,,,,,PLG,vertical,,,,,,,,,,,,,,GMAT,Geomechanics - Dynamic Mechanical Properties (Triaxial),Fresh State,,0.0666,,fraction,,,,2980,,10000,psi,2.602,,gm/cm<sup>3</sup>,,,fraction,,,70,degrees F,,,15395,8534,feet/sec,4906731,6529757,,2554270,psi,0.278,,,,,,,,
10029798,42311341390000,Eagle Ford Shale (Reservoir Characterization/Production Properties),UGV,,28.229992,-98.657149,Murphy,George Miles #1H,,,Hawkville D1,Gulf Coast,USA,Texas,Mcmullen,"Cretaceous, Late","Cretaceous, Late",,,,feet,,,,,,,46819615,,,,13251,13269.5,,feet,13251,,4038.9,,,,,,,PLG,vertical,,,,,,,,,,,,,,GMAT,Geomechanics - Dynamic Mechanical Properties (Triaxial),Fresh State,,0.0343,,fraction,,,,2980,,3000,psi,2.669,,gm/cm<sup>3</sup>,,,fraction,,,70,degrees F,,,17879,9996,feet/sec,6706586,9148734,,3594383,psi,0.273,,,,,,,,
10029798,42311341390000,Eagle Ford Shale (Reservoir Characterization/Production Properties),UGV,,28.229992,-98.657149,Murphy,George Miles #1H,,,Hawkville D1,Gulf Coast,USA,Texas,Mcmullen,"Cretaceous, Late","Cretaceous, Late",,,,feet,,,,,,,46819615,,,,13251,13269.5,,feet,13251,,4038.9,,,,,,,PLG,vertical,,,,,,,,,,,,,,GMAT,Geomechanics - Dynamic Mechanical Properties (Triaxial),Fresh State,,0.0343,,fraction,,,,2980,,13000,psi,2.669,,gm/cm<sup>3</sup>,,,fraction,,,70,degrees F,,,19000,10566,feet/sec,7631486,10250782,,4016356,psi,0.276,,,,,,,,
10029798,42311341390000,Eagle Ford Shale (Reservoir Characterization/Production Properties),UGV,,28.229992,-98.657149,Murphy,George Miles #1H,,,Hawkville D1,Gulf Coast,USA,Texas,Mcmullen,"Cretaceous, Late","Cretaceous, Late",,,,feet,,,,,,,46819686,,,,13138,13154.5,,feet,13138,,4004.46,,Eagle Ford,Eagle Ford Shale,"Eagle Ford Shale, Lower",Basin - Restricted,,WLC,,,,,,,,,,,,,,,GMAT,Geomechanics - Dynamic Mechanical Properties (Triaxial),Fresh State,,,,fraction,,,,0,,1000,psi,2.378,,gm/cm<sup>3</sup>,,,fraction,,,70,degrees F,,,9898,5686,feet/sec,1758462,2598737,,1036433,psi,0.254,,,,,,,,
10029798,42311341390000,Eagle Ford Shale (Reservoir Characterization/Production Properties),UGV,,28.229992,-98.657149,Murphy,George Miles #1H,,,Hawkville D1,Gulf Coast,USA,Texas,Mcmullen,"Cretaceous, Late","Cretaceous, Late",,,,feet,,,,,,,46819686,,,,13138,13154.5,,feet,13138,,4004.46,,Eagle Ford,Eagle Ford Shale,"Eagle Ford Shale, Lower",Basin - Restricted,,WLC,,,,,,,,,,,,,,,GMAT,Geomechanics - Dynamic Mechanical Properties (Triaxial),Fresh State,,,,fraction,,,,1490,,4000,psi,2.378,,gm/cm<sup>3</sup>,,,fraction,,,70,degrees F,,,10779,6022,feet/sec,2174007,2959602,,1162354,psi,0.273,,,,,,,,
10029798,42311341390000,Eagle Ford Shale (Reservoir Characterization/Production Properties),UGV,,28.229992,-98.657149,Murphy,George Miles #1H,,,Hawkville D1,Gulf Coast,USA,Texas,Mcmullen,"Cretaceous, Late","Cretaceous, Late",,,,feet,,,,,,,46819686,,,,13138,13154.5,,feet,13138,,4004.46,,Eagle Ford,Eagle Ford Shale,"Eagle Ford Shale, Lower",Basin - Restricted,,WLC,,,,,,,,,,,,,,,GMAT,Geomechanics - Dynamic Mechanical Properties (Triaxial),Fresh State,,,,fraction,,,,2980,,6000,psi,2.378,,gm/cm<sup>3</sup>,,,fraction,,,70,degrees F,,,11215,6219,feet/sec,2378577,3168496,,1239647,psi,0.278,,,,,,,,
10029798,42311341390000,Eagle Ford Shale (Reservoir Characterization/Production Properties),UGV,,28.229992,-98.657149,Murphy,George Miles #1H,,,Hawkville D1,Gulf Coast,USA,Texas,Mcmullen,"Cretaceous, Late","Cretaceous, Late",,,,feet,,,,,,,46819686,,,,13138,13154.5,,feet,13138,,4004.46,,Eagle Ford,Eagle Ford Shale,"Eagle Ford Shale, Lower",Basin - Restricted,,WLC,,,,,,,,,,,,,,,GMAT,Geomechanics - Dynamic Mechanical Properties (Triaxial),Fresh State,,,,fraction,,,,4470,,9000,psi,2.378,,gm/cm<sup>3</sup>,,,fraction,,,70,degrees F,,,11717,6324,feet/sec,2690611,3319000,,1282052,psi,0.294,,,,,,,,
10029798,42311341390000,Eagle Ford Shale (Reservoir Characterization/Production Properties),UGV,,28.229992,-98.657149,Murphy,George Miles #1H,,,Hawkville D1,Gulf Coast,USA,Texas,Mcmullen,"Cretaceous, Late","Cretaceous, Late",,,,feet,,,,,,,46819687,,,,13197,13213.5,,feet,13197,,4022.45,,Eagle Ford,Eagle Ford Shale,"Eagle Ford Shale, Lower",Basin - Restricted,,WLC,,,,,,,,,,,,,,,GMAT,Geomechanics - Dynamic Mechanical Properties (Triaxial),Fresh State,,,,fraction,,,,0,,1000,psi,2.375,,gm/cm<sup>3</sup>,,,fraction,,,70,degrees F,,,10462,6120,feet/sec,1905975,2973539,,1199026,psi,0.24,,,,,,,,
10029798,42311341390000,Eagle Ford Shale (Reservoir Characterization/Production Properties),UGV,,28.229992,-98.657149,Murphy,George Miles #1H,,,Hawkville D1,Gulf Coast,USA,Texas,Mcmullen,"Cretaceous, Late","Cretaceous, Late",,,,feet,,,,,,,46819687,,,,13197,13213.5,,feet,13197,,4022.45,,Eagle Ford,Eagle Ford Shale,"Eagle Ford Shale, Lower",Basin - Restricted,,WLC,,,,,,,,,,,,,,,GMAT,Geomechanics - Dynamic Mechanical Properties (Triaxial),Fresh State,,,,fraction,,,,1490,,4000,psi,2.375,,gm/cm<sup>3</sup>,,,fraction,,,70,degrees F,,,11475,6484,feet/sec,2421011,3406658,,1345995,psi,0.265,,,,,,,,
10029798,42311341390000,Eagle Ford Shale (Reservoir Characterization/Production Properties),UGV,,28.229992,-98.657149,Murphy,George Miles #1H,,,Hawkville D1,Gulf Coast,USA,Texas,Mcmullen,"Cretaceous, Late","Cretaceous, Late",,,,feet,,,,,,,46819687,,,,13197,13213.5,,feet,13197,,4022.45,,Eagle Ford,Eagle Ford Shale,"Eagle Ford Shale, Lower",Basin - Restricted,,WLC,,,,,,,,,,,,,,,GMAT,Geomechanics - Dynamic Mechanical Properties (Triaxial),Fresh State,,,,fraction,,,,2980,,5000,psi,2.375,,gm/cm<sup>3</sup>,,,fraction,,,70,degrees F,,,12551,6680,feet/sec,3138279,3721621,,1428806,psi,0.302,,,,,,,,
10029798,42311341390000,Eagle Ford Shale (Reservoir Characterization/Production Properties),UGV,,28.229992,-98.657149,Murphy,George Miles #1H,,,Hawkville D1,Gulf Coast,USA,Texas,Mcmullen,"Cretaceous, Late","Cretaceous, Late",,,,feet,,,,,,,46819687,,,,13197,13213.5,,feet,13197,,4022.45,,Eagle Ford,Eagle Ford Shale,"Eagle Ford Shale, Lower",Basin - Restricted,,WLC,,,,,,,,,,,,,,,GMAT,Geomechanics - Dynamic Mechanical Properties (Triaxial),Fresh State,,,,fraction,,,,4470,,8000,psi,2.375,,gm/cm<sup>3</sup>,,,fraction,,,70,degrees F,,,13668,6809,feet/sec,4001707,3963095,,1484370,psi,0.335,,,,,,,,
10029798,42311341390000,Eagle Ford Shale (Reservoir Characterization/Production Properties),UGV,,28.229992,-98.657149,Murphy,George Miles #1H,,,Hawkville D1,Gulf Coast,USA,Texas,Mcmullen,"Cretaceous, Late","Cretaceous, Late",,,,feet,,,,,,,46819614,1004287000,,,13071.5,13085,,feet,13071.5,,3984.19,,Eagle Ford,Eagle Ford Shale,"Eagle Ford Shale, Upper",Basin - Restricted,,PLG,vertical,,,,,,,,,,,,,,GMAT,Geomechanics - Dynamic Mechanical Properties (Triaxial),Fresh State,,0.1169,,fraction,,,,2980,,2000,psi,2.366,,gm/cm<sup>3</sup>,,,fraction,,,70,degrees F,,,11536,6517,feet/sec,2438598,3428804,,1354555,psi,0.266,,,,,,,,
10029798,42311341390000,Eagle Ford Shale (Reservoir Characterization/Production Properties),UGV,,28.229992,-98.657149,Murphy,George Miles #1H,,,Hawkville D1,Gulf Coast,USA,Texas,Mcmullen,"Cretaceous, Late","Cretaceous, Late",,,,feet,,,,,,,46819614,1004287000,,,13071.5,13085,,feet,13071.5,,3984.19,,Eagle Ford,Eagle Ford Shale,"Eagle Ford Shale, Upper",Basin - Restricted,,PLG,vertical,,,,,,,,,,,,,,GMAT,Geomechanics - Dynamic Mechanical Properties (Triaxial),Fresh State,,0.1169,,fraction,,,,2980,,5000,psi,2.366,,gm/cm<sup>3</sup>,,,fraction,,,70,degrees F,,,13940,7403,feet/sec,3867321,4557475,,1748047,psi,0.304,,,,,,,,
10029895,42311341760000,Eagle Ford Shale (Reservoir Characterization/Production Properties),UGV,,28.447115,-98.515115,Swift,PC-Q #1H,,,,Gulf Coast,USA,Texas,Mcmullen,"Cretaceous, Late","Cretaceous, Late",,,328,feet,,,328,,,99.97,46837867,1004148500,,,11590,11607.5,,feet,11590,,3532.63,,Eagle Ford,Eagle Ford Shale,,Basin - Restricted,,PLG,vertical,,,,,,,,,,,,,,GMAT,Geomechanics - Dynamic Mechanical Properties (Triaxial),Fresh State,Fresh State,0.068,,fraction,,,,1820,1820,1820,psi,2.449,,gm/cm<sup>3</sup>,,,fraction,,,70,degrees F,,,13581,7827,feet/sec,3391830,5061334,3570000,2022433,psi,0.251,0.27,22930,psi,,,,,
10029895,42311341760000,Eagle Ford Shale (Reservoir Characterization/Production Properties),UGV,,28.447115,-98.515115,Swift,PC-Q #1H,,,,Gulf Coast,USA,Texas,Mcmullen,"Cretaceous, Late","Cretaceous, Late",,,328,feet,,,328,,,99.97,46837867,1004148500,,,11590,11607.5,,feet,11590,,3532.63,,Eagle Ford,Eagle Ford Shale,,Basin - Restricted,,PLG,vertical,,,,,,,,,,,,,,GMAT,Geomechanics - Dynamic Mechanical Properties (Triaxial),Fresh State,,0.068,,fraction,,,,1820,,6800,psi,2.449,,gm/cm<sup>3</sup>,,,fraction,,,70,degrees F,,,14211,7977,feet/sec,3865425,5335341,,2100603,psi,0.27,,,,,,,,
10029895,42311341760000,Eagle Ford Shale (Reservoir Characterization/Production Properties),UGV,,28.447115,-98.515115,Swift,PC-Q #1H,,,,Gulf Coast,USA,Texas,Mcmullen,"Cretaceous, Late","Cretaceous, Late",,,328,feet,,,328,,,99.97,46837869,1004138100,,,11486,11504,,feet,11486,,3500.93,,Eagle Ford,Eagle Ford Shale,,Basin - Restricted,,PLG,vertical,,,,,,,,,,,,,,GMAT,Geomechanics - Dynamic Mechanical Properties (Triaxial),Fresh State,,0.0094,,fraction,,,,0,,100,psi,2.652,,gm/cm<sup>3</sup>,,,fraction,,,70,degrees F,,,16259,8876,feet/sec,5695659,7254120,,2816631,psi,0.288,,,,,,,,
10029895,42311341760000,Eagle Ford Shale (Reservoir Characterization/Production Properties),UGV,,28.447115,-98.515115,Swift,PC-Q #1H,,,,Gulf Coast,USA,Texas,Mcmullen,"Cretaceous, Late","Cretaceous, Late",,,328,feet,,,328,,,99.97,46837869,1004138100,,,11486,11504,,feet,11486,,3500.93,,Eagle Ford,Eagle Ford Shale,,Basin - Restricted,,PLG,vertical,,,,,,,,,,,,,,GMAT,Geomechanics - Dynamic Mechanical Properties (Triaxial),Fresh State,,0.0094,,fraction,,,,910,,2900,psi,2.652,,gm/cm<sup>3</sup>,,,fraction,,,70,degrees F,,,17283,9457,feet/sec,6416143,8226672,,3197797,psi,0.286,,,,,,,,
10029895,42311341760000,Eagle Ford Shale (Reservoir Characterization/Production Properties),UGV,,28.447115,-98.515115,Swift,PC-Q #1H,,,,Gulf Coast,USA,Texas,Mcmullen,"Cretaceous, Late","Cretaceous, Late",,,328,feet,,,328,,,99.97,46837869,1004138100,,,11486,11504,,feet,11486,,3500.93,,Eagle Ford,Eagle Ford Shale,,Basin - Restricted,,PLG,vertical,,,,,,,,,,,,,,GMAT,Geomechanics - Dynamic Mechanical Properties (Triaxial),Fresh State,,0.0094,,fraction,,,,1820,,11300,psi,2.652,,gm/cm<sup>3</sup>,,,fraction,,,70,degrees F,,,17904,9562,feet/sec,7102146,8502022,,3268795,psi,0.3,,,,,,,,
10029895,42311341760000,Eagle Ford Shale (Reservoir Characterization/Production Properties),UGV,,28.447115,-98.515115,Swift,PC-Q #1H,,,,Gulf Coast,USA,Texas,Mcmullen,"Cretaceous, Late","Cretaceous, Late",,,328,feet,,,328,,,99.97,46837869,1004138100,,,11486,11504,,feet,11486,,3500.93,,Eagle Ford,Eagle Ford Shale,,Basin - Restricted,,PLG,vertical,,,,,,,,,,,,,,GMAT,Geomechanics - Dynamic Mechanical Properties (Triaxial),Fresh State,,0.0094,,fraction,,,,2730,,16700,psi,2.652,,gm/cm<sup>3</sup>,,,fraction,,,70,degrees F,,,18282,9567,feet/sec,7586007,8583489,,3272597,psi,0.311,,,,,,,,
10029895,42311341760000,Eagle Ford Shale (Reservoir Characterization/Production Properties),UGV,,28.447115,-98.515115,Swift,PC-Q #1H,,,,Gulf Coast,USA,Texas,Mcmullen,"Cretaceous, Late","Cretaceous, Late",,,328,feet,,,328,,,99.97,46837871,,,,11550.5,11568.5,,feet,11550.5,,3520.59,,Eagle Ford,Eagle Ford Shale,,Basin - Restricted,,PLG,vertical,,,,,,,,,,,,,,GMAT,Geomechanics - Dynamic Mechanical Properties (Triaxial),Fresh State,,0.0911,,fraction,,,,0,,100,psi,2.413,,gm/cm<sup>3</sup>,,,fraction,,,70,degrees F,,,14016,7992,feet/sec,3618867,5230964,,2077282,psi,0.259,,,,,,,,
10029895,42311341760000,Eagle Ford Shale (Reservoir Characterization/Production Properties),UGV,,28.447115,-98.515115,Swift,PC-Q #1H,,,,Gulf Coast,USA,Texas,Mcmullen,"Cretaceous, Late","Cretaceous, Late",,,328,feet,,,328,,,99.97,46837871,,,,11550.5,11568.5,,feet,11550.5,,3520.59,,Eagle Ford,Eagle Ford Shale,,Basin - Restricted,,PLG,vertical,,,,,,,,,,,,,,GMAT,Geomechanics - Dynamic Mechanical Properties (Triaxial),Fresh State,,0.0911,,fraction,,,,910,,6900,psi,2.413,,gm/cm<sup>3</sup>,,,fraction,,,70,degrees F,,,14237,8059,feet/sec,3775489,5341076,,2112397,psi,0.264,,,,,,,,
10029895,42311341760000,Eagle Ford Shale (Reservoir Characterization/Production Properties),UGV,,28.447115,-98.515115,Swift,PC-Q #1H,,,,Gulf Coast,USA,Texas,Mcmullen,"Cretaceous, Late","Cretaceous, Late",,,328,feet,,,328,,,99.97,46837868,,,,11629.5,11647,,feet,11629.5,,3544.67,,,,,Shelf - Unspecified,,PLG,vertical,,,,,,,,,,,,,,GMAT,Geomechanics - Dynamic Mechanical Properties (Triaxial),Fresh State,Fresh State,0.0212,,fraction,,,,1820,1820,1820,psi,2.623,,gm/cm<sup>3</sup>,,,fraction,,,70,degrees F,,,20070,10719,feet/sec,8826311,10567364,7680000,4062942,psi,0.3,0.29,28567,psi,,,,,
10029895,42311341760000,Eagle Ford Shale (Reservoir Characterization/Production Properties),UGV,,28.447115,-98.515115,Swift,PC-Q #1H,,,,Gulf Coast,USA,Texas,Mcmullen,"Cretaceous, Late","Cretaceous, Late",,,328,feet,,,328,,,99.97,46837868,,,,11629.5,11647,,feet,11629.5,,3544.67,,,,,Shelf - Unspecified,,PLG,vertical,,,,,,,,,,,,,,GMAT,Geomechanics - Dynamic Mechanical Properties (Triaxial),Fresh State,,0.0212,,fraction,,,,1820,,6800,psi,2.623,,gm/cm<sup>3</sup>,,,fraction,,,70,degrees F,,,20430,10787,feet/sec,9272918,10752786,,4114371,psi,0.307,,,,,,,,
10029895,42311341760000,Eagle Ford Shale (Reservoir Characterization/Production Properties),UGV,,28.447115,-98.515115,Swift,PC-Q #1H,,,,Gulf Coast,USA,Texas,Mcmullen,"Cretaceous, Late","Cretaceous, Late",,,328,feet,,,328,,,99.97,46837866,1004123700,,,11342,11362,,feet,11342,,3457.04,,,,,,,PLG,vertical,,,,,,,,,,,,,,GMAT,Geomechanics - Dynamic Mechanical Properties (Triaxial),Fresh State,Fresh State,0.0776,,fraction,,,,1820,1820,1820,psi,2.586,,gm/cm<sup>3</sup>,,,fraction,,,70,degrees F,,,12764,7117,feet/sec,3325211,4499794,2280000,1765371,psi,0.274,0.25,12889,psi,,,,,
10029895,42311341760000,Eagle Ford Shale (Reservoir Characterization/Production Properties),UGV,,28.447115,-98.515115,Swift,PC-Q #1H,,,,Gulf Coast,USA,Texas,Mcmullen,"Cretaceous, Late","Cretaceous, Late",,,328,feet,,,328,,,99.97,46837866,1004123700,,,11342,11362,,feet,11342,,3457.04,,,,,,,PLG,vertical,,,,,,,,,,,,,,GMAT,Geomechanics - Dynamic Mechanical Properties (Triaxial),Fresh State,,0.0776,,fraction,,,,1820,,6800,psi,2.586,,gm/cm<sup>3</sup>,,,fraction,,,70,degrees F,,,13664,7452,feet/sec,3927436,4986946,,1935367,psi,0.288,,,,,,,,
10029895,42311341760000,Eagle Ford Shale (Reservoir Characterization/Production Properties),UGV,,28.447115,-98.515115,Swift,PC-Q #1H,,,,Gulf Coast,USA,Texas,Mcmullen,"Cretaceous, Late","Cretaceous, Late",,,328,feet,,,328,,,99.97,46837865,,,,11334,11354,,feet,11334,,3454.6,,,,,,,PLG,vertical,,,,,,,,,,,,,,GMAT,Geomechanics - Dynamic Mechanical Properties (Triaxial),Fresh State,Fresh State,0.055,,fraction,,,,1820,1820,1820,psi,2.614,,gm/cm<sup>3</sup>,,,fraction,,,70,degrees F,,,14935,8340,feet/sec,4591441,6240959,3590000,2450400,psi,0.273,0.28,22476,psi,,,,,
10029895,42311341760000,Eagle Ford Shale (Reservoir Characterization/Production Properties),UGV,,28.447115,-98.515115,Swift,PC-Q #1H,,,,Gulf Coast,USA,Texas,Mcmullen,"Cretaceous, Late","Cretaceous, Late",,,328,feet,,,328,,,99.97,46837865,,,,11334,11354,,feet,11334,,3454.6,,,,,,,PLG,vertical,,,,,,,,,,,,,,GMAT,Geomechanics - Dynamic Mechanical Properties (Triaxial),Fresh State,,0.055,,fraction,,,,1820,,5800,psi,2.614,,gm/cm<sup>3</sup>,,,fraction,,,70,degrees F,,,15387,8429,feet/sec,5003581,6436337,,2503225,psi,0.286,,,,,,,,
10043659,42311341770000,Eagle Ford Shale (Reservoir Characterization/Production Properties),UGV,,28.360693,-98.497694,Petrohawk Operating,Bracken JV-1,,,Hawkville D1,Gulf Coast,USA,Texas,Mcmullen,"Cretaceous, Late","Cretaceous, Late",,,256,feet,,,256,,,78.03,46850705,,,,12588.5,12608,,feet,12588.5,,3836.97,,Eagle Ford,Eagle Ford Shale,,Shelf - Outer,,PLG,vertical,,,,,,,,,,,,,,GMAT,Geomechanics - Dynamic Mechanical Properties (Triaxial),Fresh State,Fresh State,0.0472,,fraction,,,,1540,1540,1540,psi,2.536,,gm/cm<sup>3</sup>,,,fraction,,,70,degrees F,,,14760,8651,feet/sec,4035340,6335792,4320000,2558220,psi,0.238,0.28,25894,psi,,,,,
10043659,42311341770000,Eagle Ford Shale (Reservoir Characterization/Production Properties),UGV,,28.360693,-98.497694,Petrohawk Operating,Bracken JV-1,,,Hawkville D1,Gulf Coast,USA,Texas,Mcmullen,"Cretaceous, Late","Cretaceous, Late",,,256,feet,,,256,,,78.03,46850705,,,,12588.5,12608,,feet,12588.5,,3836.97,,Eagle Ford,Eagle Ford Shale,,Shelf - Outer,,PLG,vertical,,,,,,,,,,,,,,GMAT,Geomechanics - Dynamic Mechanical Properties (Triaxial),Fresh State,,0.0472,,fraction,,,,1540,,4500,psi,2.536,,gm/cm<sup>3</sup>,,,fraction,,,70,degrees F,,,15858,8919,feet/sec,4969938,6899087,,2719089,psi,0.269,,,,,,,,
10043659,42311341770000,Eagle Ford Shale (Reservoir Characterization/Production Properties),UGV,,28.360693,-98.497694,Petrohawk Operating,Bracken JV-1,,,Hawkville D1,Gulf Coast,USA,Texas,Mcmullen,"Cretaceous, Late","Cretaceous, Late",,,256,feet,,,256,,,78.03,46850704,1005617000,,,12511,12530.5,,feet,12511,,3813.35,,Eagle Ford,Eagle Ford Shale,,Shelf - Inner,,PLG,vertical,,,,,,,,,,,,,,GMAT,Geomechanics - Dynamic Mechanical Properties (Triaxial),Fresh State,,0.0473,,fraction,,,,0,,1000,psi,2.575,,gm/cm<sup>3</sup>,,,fraction,,,70,degrees F,,,15145,8901,feet/sec,4295124,6799867,,2750444,psi,0.236,,,,,,,,
10043659,42311341770000,Eagle Ford Shale (Reservoir Characterization/Production Properties),UGV,,28.360693,-98.497694,Petrohawk Operating,Bracken JV-1,,,Hawkville D1,Gulf Coast,USA,Texas,Mcmullen,"Cretaceous, Late","Cretaceous, Late",,,256,feet,,,256,,,78.03,46850704,1005617000,,,12511,12530.5,,feet,12511,,3813.35,,Eagle Ford,Eagle Ford Shale,,Shelf - Inner,,PLG,vertical,,,,,,,,,,,,,,GMAT,Geomechanics - Dynamic Mechanical Properties (Triaxial),Fresh State,,0.0473,,fraction,,,,770,,6800,psi,2.575,,gm/cm<sup>3</sup>,,,fraction,,,70,degrees F,,,16301,9120,feet/sec,5374933,7346433,,2887293,psi,0.272,,,,,,,,
10043659,42311341770000,Eagle Ford Shale (Reservoir Characterization/Production Properties),UGV,,28.360693,-98.497694,Petrohawk Operating,Bracken JV-1,,,Hawkville D1,Gulf Coast,USA,Texas,Mcmullen,"Cretaceous, Late","Cretaceous, Late",,,256,feet,,,256,,,78.03,46850704,1005617000,,,12511,12530.5,,feet,12511,,3813.35,,Eagle Ford,Eagle Ford Shale,,Shelf - Inner,,PLG,vertical,,,,,,,,,,,,,,GMAT,Geomechanics - Dynamic Mechanical Properties (Triaxial),Fresh State,,0.0473,,fraction,,,,1540,,13500,psi,2.575,,gm/cm<sup>3</sup>,,,fraction,,,70,degrees F,,,16757,9217,feet/sec,5815468,7567994,,2949089,psi,0.283,,,,,,,,
10043659,42311341770000,Eagle Ford Shale (Reservoir Characterization/Production Properties),UGV,,28.360693,-98.497694,Petrohawk Operating,Bracken JV-1,,,Hawkville D1,Gulf Coast,USA,Texas,Mcmullen,"Cretaceous, Late","Cretaceous, Late",,,256,feet,,,256,,,78.03,46850704,1005617000,,,12511,12530.5,,feet,12511,,3813.35,,Eagle Ford,Eagle Ford Shale,,Shelf - Inner,,PLG,vertical,,,,,,,,,,,,,,GMAT,Geomechanics - Dynamic Mechanical Properties (Triaxial),Fresh State,,0.0473,,fraction,,,,2310,,18300,psi,2.575,,gm/cm<sup>3</sup>,,,fraction,,,70,degrees F,,,16866,9190,feet/sec,5965605,7557210,,2931726,psi,0.289,,,,,,,,
10043659,42311341770000,Eagle Ford Shale (Reservoir Characterization/Production Properties),UGV,,28.360693,-98.497694,Petrohawk Operating,Bracken JV-1,,,Hawkville D1,Gulf Coast,USA,Texas,Mcmullen,"Cretaceous, Late","Cretaceous, Late",,,256,feet,,,256,,,78.03,46850706,1005631000,,,12651,12670,,feet,12651,,3856.02,,Eagle Ford,Eagle Ford Shale,,Shelf - Outer,,PLG,vertical,,,,,,,,,,,,,,GMAT,Geomechanics - Dynamic Mechanical Properties (Triaxial),Fresh State,,0.0515,,fraction,,,,0,,1000,psi,2.486,,gm/cm<sup>3</sup>,,,fraction,,,70,degrees F,,,14068,8359,feet/sec,3510354,5746504,,2341375,psi,0.227,,,,,,,,
10043659,42311341770000,Eagle Ford Shale (Reservoir Characterization/Production Properties),UGV,,28.360693,-98.497694,Petrohawk Operating,Bracken JV-1,,,Hawkville D1,Gulf Coast,USA,Texas,Mcmullen,"Cretaceous, Late","Cretaceous, Late",,,256,feet,,,256,,,78.03,46850706,1005631000,,,12651,12670,,feet,12651,,3856.02,,Eagle Ford,Eagle Ford Shale,,Shelf - Outer,,PLG,vertical,,,,,,,,,,,,,,GMAT,Geomechanics - Dynamic Mechanical Properties (Triaxial),Fresh State,,0.0515,,fraction,,,,770,,5800,psi,2.486,,gm/cm<sup>3</sup>,,,fraction,,,70,degrees F,,,14963,8523,feet/sec,4256861,6132883,,2433911,psi,0.26,,,,,,,,
10043659,42311341770000,Eagle Ford Shale (Reservoir Characterization/Production Properties),UGV,,28.360693,-98.497694,Petrohawk Operating,Bracken JV-1,,,Hawkville D1,Gulf Coast,USA,Texas,Mcmullen,"Cretaceous, Late","Cretaceous, Late",,,256,feet,,,256,,,78.03,46850706,1005631000,,,12651,12670,,feet,12651,,3856.02,,Eagle Ford,Eagle Ford Shale,,Shelf - Outer,,PLG,vertical,,,,,,,,,,,,,,GMAT,Geomechanics - Dynamic Mechanical Properties (Triaxial),Fresh State,,0.0515,,fraction,,,,1540,,7700,psi,2.486,,gm/cm<sup>3</sup>,,,fraction,,,70,degrees F,,,15092,8539,feet/sec,4374677,6179821,,2443465,psi,0.265,,,,,,,,
10043659,42311341770000,Eagle Ford Shale (Reservoir Characterization/Production Properties),UGV,,28.360693,-98.497694,Petrohawk Operating,Bracken JV-1,,,Hawkville D1,Gulf Coast,USA,Texas,Mcmullen,"Cretaceous, Late","Cretaceous, Late",,,256,feet,,,256,,,78.03,46850706,1005631000,,,12651,12670,,feet,12651,,3856.02,,Eagle Ford,Eagle Ford Shale,,Shelf - Outer,,PLG,vertical,,,,,,,,,,,,,,GMAT,Geomechanics - Dynamic Mechanical Properties (Triaxial),Fresh State,,0.0515,,fraction,,,,2310,,12300,psi,2.486,,gm/cm<sup>3</sup>,,,fraction,,,70,degrees F,,,15198,8598,feet/sec,4436409,6265759,,2477351,psi,0.265,,,,,,,,
10045365,42311343050000,Eagle Ford Shale (Reservoir Characterization/Production Properties),UGV,,28.302852,-98.621896,XTO,Virginia Fee C #3-H,,,Hawkville,Gulf Coast,USA,Texas,Mcmullen,,,,,280,feet,,,280,,,85.34,46886500,,,,12618.5,12641,,feet,12618.5,,3846.12,,,,,,,WLC,,,,,,,,,,,,,,,GMAT,Geomechanics - Dynamic Mechanical Properties (Triaxial),Fresh State,Fresh State,,,fraction,,,,3060,3060,3060,psi,2.631,,gm/cm<sup>3</sup>,,,fraction,,,70,degrees F,,,14130,8138,feet/sec,3950339,5881001,5317000,2348872,psi,0.252,0.251,30806,psi,,,,,
10045365,42311343050000,Eagle Ford Shale (Reservoir Characterization/Production Properties),UGV,,28.302852,-98.621896,XTO,Virginia Fee C #3-H,,,Hawkville,Gulf Coast,USA,Texas,Mcmullen,,,,,280,feet,,,280,,,85.34,46886500,,,,12618.5,12641,,feet,12618.5,,3846.12,,,,,,,WLC,,,,,,,,,,,,,,,GMAT,Geomechanics - Dynamic Mechanical Properties (Triaxial),Fresh State,,,,fraction,,,,3060,,10000,psi,2.631,,gm/cm<sup>3</sup>,,,fraction,,,70,degrees F,,,15699,8711,feet/sec,5153450,6877381,,2691566,psi,0.278,,,,,,,,
10045365,42311343050000,Eagle Ford Shale (Reservoir Characterization/Production Properties),UGV,,28.302852,-98.621896,XTO,Virginia Fee C #3-H,,,Hawkville,Gulf Coast,USA,Texas,Mcmullen,,,,,280,feet,,,280,,,85.34,46886501,,,,12525,12547.5,,feet,12525,,3817.62,,Eagle Ford,Eagle Ford Shale,,Shelf - Outer,,PLG,vertical,,,,,,,,,,,,,,GMAT,Geomechanics - Dynamic Mechanical Properties (Triaxial),Fresh State,,,,fraction,,,,0,,500,psi,2.418,,gm/cm<sup>3</sup>,,,fraction,,,70,degrees F,,,11155,7085,feet/sec,1874554,3802685,,1636403,psi,0.162,,,,,,,,
10045365,42311343050000,Eagle Ford Shale (Reservoir Characterization/Production Properties),UGV,,28.302852,-98.621896,XTO,Virginia Fee C #3-H,,,Hawkville,Gulf Coast,USA,Texas,Mcmullen,,,,,280,feet,,,280,,,85.34,46886501,,,,12525,12547.5,,feet,12525,,3817.62,,Eagle Ford,Eagle Ford Shale,,Shelf - Outer,,PLG,vertical,,,,,,,,,,,,,,GMAT,Geomechanics - Dynamic Mechanical Properties (Triaxial),Fresh State,,,,fraction,,,,1530,,2500,psi,2.418,,gm/cm<sup>3</sup>,,,fraction,,,70,degrees F,,,12735,7562,feet/sec,2801581,4576965,,1864017,psi,0.228,,,,,,,,
10045365,42311343050000,Eagle Ford Shale (Reservoir Characterization/Production Properties),UGV,,28.302852,-98.621896,XTO,Virginia Fee C #3-H,,,Hawkville,Gulf Coast,USA,Texas,Mcmullen,,,,,280,feet,,,280,,,85.34,46886501,,,,12525,12547.5,,feet,12525,,3817.62,,Eagle Ford,Eagle Ford Shale,,Shelf - Outer,,PLG,vertical,,,,,,,,,,,,,,GMAT,Geomechanics - Dynamic Mechanical Properties (Triaxial),Fresh State,,,,fraction,,,,3060,,9000,psi,2.418,,gm/cm<sup>3</sup>,,,fraction,,,70,degrees F,,,13602,7894,feet/sec,3322946,5062290,,2031263,psi,0.246,,,,,,,,
10045365,42311343050000,Eagle Ford Shale (Reservoir Characterization/Production Properties),UGV,,28.302852,-98.621896,XTO,Virginia Fee C #3-H,,,Hawkville,Gulf Coast,USA,Texas,Mcmullen,,,,,280,feet,,,280,,,85.34,46886501,,,,12525,12547.5,,feet,12525,,3817.62,,Eagle Ford,Eagle Ford Shale,,Shelf - Outer,,PLG,vertical,,,,,,,,,,,,,,GMAT,Geomechanics - Dynamic Mechanical Properties (Triaxial),Fresh State,,,,fraction,,,,4590,,12000,psi,2.418,,gm/cm<sup>3</sup>,,,fraction,,,70,degrees F,,,14478,8071,feet/sec,4002024,5412997,,2123456,psi,0.275,,,,,,,,
10045365,42311343050000,Eagle Ford Shale (Reservoir Characterization/Production Properties),UGV,,28.302852,-98.621896,XTO,Virginia Fee C #3-H,,,Hawkville,Gulf Coast,USA,Texas,Mcmullen,,,,,280,feet,,,280,,,85.34,46886502,,,,12486.7,12507.7,,feet,12486.7,,3805.95,,Eagle Ford,Eagle Ford Shale,,Shelf - Outer,,WLC,,,,,,,,,,,,,,,GMAT,Geomechanics - Dynamic Mechanical Properties (Triaxial),Fresh State,,,,fraction,,,,3060,,3060,psi,2.386,,gm/cm<sup>3</sup>,,,fraction,,,70,degrees F,,,11120,6639,feet/sec,2086396,3467086,,1417405,psi,0.223,,,,,,,,
10045365,42311343050000,Eagle Ford Shale (Reservoir Characterization/Production Properties),UGV,,28.302852,-98.621896,XTO,Virginia Fee C #3-H,,,Hawkville,Gulf Coast,USA,Texas,Mcmullen,,,,,280,feet,,,280,,,85.34,46886502,,,,12486.7,12507.7,,feet,12486.7,,3805.95,,Eagle Ford,Eagle Ford Shale,,Shelf - Outer,,WLC,,,,,,,,,,,,,,,GMAT,Geomechanics - Dynamic Mechanical Properties (Triaxial),Fresh State,,,,fraction,,,,3060,,10000,psi,2.386,,gm/cm<sup>3</sup>,,,fraction,,,70,degrees F,,,12004,7144,feet/sec,2445420,4023413,,1641157,psi,0.226,,,,,,,,
10045826,42311343080000,Eagle Ford Shale (Reservoir Characterization/Production Properties),UGV,,28.497626,-98.57253,Comstock Resources,Swenson 1H,,,Eagleville,Gulf Coast,USA,Texas,Mcmullen,,,325,,300,feet,325,,300,99.06,,91.44,46883632,,,,10441,10461,,feet,10441,,3182.42,,Eagle Ford,Eagle Ford Shale,,Shelf - Unspecified,,PLG,vertical,,,,,,,,,,,,,,GMAT,Geomechanics - Dynamic Mechanical Properties (Triaxial),Fresh State,,0.103,,fraction,,,,0,,500,psi,2.351,,gm/cm<sup>3</sup>,,,fraction,,,70,degrees F,,,11497,7225,feet/sec,1983436,3883083,,1654196,psi,0.174,,,,,,,,
10045826,42311343080000,Eagle Ford Shale (Reservoir Characterization/Production Properties),UGV,,28.497626,-98.57253,Comstock Resources,Swenson 1H,,,Eagleville,Gulf Coast,USA,Texas,Mcmullen,,,325,,300,feet,325,,300,99.06,,91.44,46883632,,,,10441,10461,,feet,10441,,3182.42,,Eagle Ford,Eagle Ford Shale,,Shelf - Unspecified,,PLG,vertical,,,,,,,,,,,,,,GMAT,Geomechanics - Dynamic Mechanical Properties (Triaxial),Fresh State,,0.103,,fraction,,,,740,,4000,psi,2.351,,gm/cm<sup>3</sup>,,,fraction,,,70,degrees F,,,13661,8155,feet/sec,3103671,5156371,,2107904,psi,0.223,,,,,,,,
10045826,42311343080000,Eagle Ford Shale (Reservoir Characterization/Production Properties),UGV,,28.497626,-98.57253,Comstock Resources,Swenson 1H,,,Eagleville,Gulf Coast,USA,Texas,Mcmullen,,,325,,300,feet,325,,300,99.06,,91.44,46883632,,,,10441,10461,,feet,10441,,3182.42,,Eagle Ford,Eagle Ford Shale,,Shelf - Unspecified,,PLG,vertical,,,,,,,,,,,,,,GMAT,Geomechanics - Dynamic Mechanical Properties (Triaxial),Fresh State,,0.103,,fraction,,,,1480,,7000,psi,2.351,,gm/cm<sup>3</sup>,,,fraction,,,70,degrees F,,,14575,8273,feet/sec,3840156,5476458,,2169210,psi,0.262,,,,,,,,
10045826,42311343080000,Eagle Ford Shale (Reservoir Characterization/Production Properties),UGV,,28.497626,-98.57253,Comstock Resources,Swenson 1H,,,Eagleville,Gulf Coast,USA,Texas,Mcmullen,,,325,,300,feet,325,,300,99.06,,91.44,46883632,,,,10441,10461,,feet,10441,,3182.42,,Eagle Ford,Eagle Ford Shale,,Shelf - Unspecified,,PLG,vertical,,,,,,,,,,,,,,GMAT,Geomechanics - Dynamic Mechanical Properties (Triaxial),Fresh State,,0.103,,fraction,,,,2220,,11000,psi,2.351,,gm/cm<sup>3</sup>,,,fraction,,,70,degrees F,,,15378,8446,feet/sec,4479858,5806278,,2261037,psi,0.284,,,,,,,,
10045826,42311343080000,Eagle Ford Shale (Reservoir Characterization/Production Properties),UGV,,28.497626,-98.57253,Comstock Resources,Swenson 1H,,,Eagleville,Gulf Coast,USA,Texas,Mcmullen,,,325,,300,feet,325,,300,99.06,,91.44,46883633,,,,10547.5,10547.5,,feet,10547.5,,3214.88,,Eagle Ford,Eagle Ford Shale,,Shelf - Unspecified,,PLG,vertical,,,,,,,,,,,,,,GMAT,Geomechanics - Dynamic Mechanical Properties (Triaxial),Fresh State,Fresh State,0.0077,,fraction,,,,1480,1480,1480,psi,2.688,,gm/cm<sup>3</sup>,,,fraction,,,70,degrees F,,,19966,10732,feet/sec,8880222,10823685,7656000,4173042,psi,0.297,0.298,22368,psi,,,,,
10045826,42311343080000,Eagle Ford Shale (Reservoir Characterization/Production Properties),UGV,,28.497626,-98.57253,Comstock Resources,Swenson 1H,,,Eagleville,Gulf Coast,USA,Texas,Mcmullen,,,325,,300,feet,325,,300,99.06,,91.44,46883633,,,,10547.5,10547.5,,feet,10547.5,,3214.88,,Eagle Ford,Eagle Ford Shale,,Shelf - Unspecified,,PLG,vertical,,,,,,,,,,,,,,GMAT,Geomechanics - Dynamic Mechanical Properties (Triaxial),Fresh State,,0.0077,,fraction,,,,1480,,9000,psi,2.688,,gm/cm<sup>3</sup>,,,fraction,,,70,degrees F,,,21874,11087,feet/sec,11397789,11821583,,4453794,psi,0.327,,,,,,,,
10045826,42311343080000,Eagle Ford Shale (Reservoir Characterization/Production Properties),UGV,,28.497626,-98.57253,Comstock Resources,Swenson 1H,,,Eagleville,Gulf Coast,USA,Texas,Mcmullen,,,325,,300,feet,325,,300,99.06,,91.44,46883631,1005621100,,,10385,10405,,feet,10385,,3165.35,,Eagle Ford,Eagle Ford Shale,,Shoreface - Middle Shoreface,,PLG,vertical,,,,,,,,,,,,,,GMAT,Geomechanics - Dynamic Mechanical Properties (Triaxial),Fresh State,Fresh State,0.0929,,fraction,,,,1480,1480,1480,psi,2.557,,gm/cm<sup>3</sup>,,,fraction,,,70,degrees F,,,14582,8573,feet/sec,3950465,6261530,1819000,2533327,psi,0.236,0.227,10888,psi,,,,,
10045826,42311343080000,Eagle Ford Shale (Reservoir Characterization/Production Properties),UGV,,28.497626,-98.57253,Comstock Resources,Swenson 1H,,,Eagleville,Gulf Coast,USA,Texas,Mcmullen,,,325,,300,feet,325,,300,99.06,,91.44,46883631,1005621100,,,10385,10405,,feet,10385,,3165.35,,Eagle Ford,Eagle Ford Shale,,Shoreface - Middle Shoreface,,PLG,vertical,,,,,,,,,,,,,,GMAT,Geomechanics - Dynamic Mechanical Properties (Triaxial),Fresh State,,0.0929,,fraction,,,,1480,,6000,psi,2.557,,gm/cm<sup>3</sup>,,,fraction,,,70,degrees F,,,15516,8686,feet/sec,4830622,6614402,,2600432,psi,0.272,,,,,,,,
10045826,42311343080000,Eagle Ford Shale (Reservoir Characterization/Production Properties),UGV,,28.497626,-98.57253,Comstock Resources,Swenson 1H,,,Eagleville,Gulf Coast,USA,Texas,Mcmullen,,,325,,300,feet,325,,300,99.06,,91.44,46883630,,,,10507,10527,,feet,10507,,3202.53,,Eagle Ford,Eagle Ford Shale,,Shelf - Unspecified,,WLC,,,,,,,,,,,,,,,GMAT,Geomechanics - Dynamic Mechanical Properties (Triaxial),Fresh State,,,,fraction,,,,0,,0,psi,2.54,,gm/cm<sup>3</sup>,,,fraction,,,70,degrees F,,,13204,7939,feet/sec,3091538,5252470,,2158249,psi,0.217,,,,,,,,
10045826,42311343080000,Eagle Ford Shale (Reservoir Characterization/Production Properties),UGV,,28.497626,-98.57253,Comstock Resources,Swenson 1H,,,Eagleville,Gulf Coast,USA,Texas,Mcmullen,,,325,,300,feet,325,,300,99.06,,91.44,46883630,,,,10507,10527,,feet,10507,,3202.53,,Eagle Ford,Eagle Ford Shale,,Shelf - Unspecified,,WLC,,,,,,,,,,,,,,,GMAT,Geomechanics - Dynamic Mechanical Properties (Triaxial),Fresh State,,,,fraction,,,,740,,9000,psi,2.54,,gm/cm<sup>3</sup>,,,fraction,,,70,degrees F,,,14100,8318,feet/sec,3648597,5842993,,2369241,psi,0.233,,,,,,,,
10045826,42311343080000,Eagle Ford Shale (Reservoir Characterization/Production Properties),UGV,,28.497626,-98.57253,Comstock Resources,Swenson 1H,,,Eagleville,Gulf Coast,USA,Texas,Mcmullen,,,325,,300,feet,325,,300,99.06,,91.44,46883630,,,,10507,10527,,feet,10507,,3202.53,,Eagle Ford,Eagle Ford Shale,,Shelf - Unspecified,,WLC,,,,,,,,,,,,,,,GMAT,Geomechanics - Dynamic Mechanical Properties (Triaxial),Fresh State,,,,fraction,,,,1480,,16000,psi,2.54,,gm/cm<sup>3</sup>,,,fraction,,,70,degrees F,,,14651,8347,feet/sec,4168839,6010088,,2385482,psi,0.26,,,,,,,,
10045826,42311343080000,Eagle Ford Shale (Reservoir Characterization/Production Properties),UGV,,28.497626,-98.57253,Comstock Resources,Swenson 1H,,,Eagleville,Gulf Coast,USA,Texas,Mcmullen,,,325,,300,feet,325,,300,99.06,,91.44,46883630,,,,10507,10527,,feet,10507,,3202.53,,Eagle Ford,Eagle Ford Shale,,Shelf - Unspecified,,WLC,,,,,,,,,,,,,,,GMAT,Geomechanics - Dynamic Mechanical Properties (Triaxial),Fresh State,,,,fraction,,,,2220,,23000,psi,2.54,,gm/cm<sup>3</sup>,,,fraction,,,70,degrees F,,,15789,8507,feet/sec,5231661,6420035,,2477869,psi,0.295,,,,,,,,
10029575,42311341310000,Eagle Ford Shale (Reservoir Characterization/Production Properties),UGV,,28.348131,-98.676039,Petrohawk Operating,Donnell Minerals 366 #1H,,,Lowe Ranch,Gulf Coast,USA,Texas,Mcmullen,"Cretaceous, Late","Cretaceous, Late",,,352,feet,,,352,,,107.29,46812377,1004105400,,,11478.5,11493.5,,feet,11478.5,,3498.65,,Eagle Ford,Eagle Ford Shale,"Eagle Ford Shale, Upper",Basin - Restricted,,PLG,vertical,,,,,,,,,,,,,,GMAT,Geomechanics - Dynamic Mechanical Properties (Triaxial),Fresh State,Fresh State,0.0859,,fraction,,,,1640,1640,1640,psi,2.436,,gm/cm<sup>3</sup>,,,fraction,,,70,degrees F,,,13369,8099,feet/sec,2996814,5212755,3310000,2153863,psi,0.21,0.22,19757,psi,,,,,
10029575,42311341310000,Eagle Ford Shale (Reservoir Characterization/Production Properties),UGV,,28.348131,-98.676039,Petrohawk Operating,Donnell Minerals 366 #1H,,,Lowe Ranch,Gulf Coast,USA,Texas,Mcmullen,"Cretaceous, Late","Cretaceous, Late",,,352,feet,,,352,,,107.29,46812377,1004105400,,,11478.5,11493.5,,feet,11478.5,,3498.65,,Eagle Ford,Eagle Ford Shale,"Eagle Ford Shale, Upper",Basin - Restricted,,PLG,vertical,,,,,,,,,,,,,,GMAT,Geomechanics - Dynamic Mechanical Properties (Triaxial),Fresh State,,0.0859,,fraction,,,,1640,,4000,psi,2.436,,gm/cm<sup>3</sup>,,,fraction,,,70,degrees F,,,13926,8225,feet/sec,3405834,5474335,,2221528,psi,0.232,,,,,,,,
10029575,42311341310000,Eagle Ford Shale (Reservoir Characterization/Production Properties),UGV,,28.348131,-98.676039,Petrohawk Operating,Donnell Minerals 366 #1H,,,Lowe Ranch,Gulf Coast,USA,Texas,Mcmullen,"Cretaceous, Late","Cretaceous, Late",,,352,feet,,,352,,,107.29,46812380,1004119800,,,11623,11638.5,,feet,11623,,3542.69,,Eagle Ford,Eagle Ford Shale,"Eagle Ford Shale, Lower",Basin - Restricted,,PLG,vertical,,,,,,,,,,,,,,GMAT,Geomechanics - Dynamic Mechanical Properties (Triaxial),Fresh State,Fresh State,0.1085,,fraction,,,,1640,1640,1640,psi,2.456,,gm/cm<sup>3</sup>,,,fraction,,,70,degrees F,,,11227,6352,feet/sec,2391336,3378156,2140000,1335708,psi,0.265,0.26,12620,psi,,,,,
10029575,42311341310000,Eagle Ford Shale (Reservoir Characterization/Production Properties),UGV,,28.348131,-98.676039,Petrohawk Operating,Donnell Minerals 366 #1H,,,Lowe Ranch,Gulf Coast,USA,Texas,Mcmullen,"Cretaceous, Late","Cretaceous, Late",,,352,feet,,,352,,,107.29,46812380,1004119800,,,11623,11638.5,,feet,11623,,3542.69,,Eagle Ford,Eagle Ford Shale,"Eagle Ford Shale, Lower",Basin - Restricted,,PLG,vertical,,,,,,,,,,,,,,GMAT,Geomechanics - Dynamic Mechanical Properties (Triaxial),Fresh State,,0.1085,,fraction,,,,1640,,4000,psi,2.456,,gm/cm<sup>3</sup>,,,fraction,,,70,degrees F,,,11358,6378,feet/sec,2475205,3419701,,1346619,psi,0.27,,,,,,,,
